Repository: bennytav/tmw-tmca-solidification-cracking-analysis

# TMW/TMCA solidification-cracking analysis workflow

This repository contains Python code and example data for analyzing instrumented transverse-motion weldability (TMW) and transverse-motion crack-arrest (TMCA) tests. The workflow was developed for rapid screening and final bracketing of weld solidification-cracking susceptibility.

The code is intended to support two use cases:

1. Reproduce the processed summary results reported in the manuscript.
2. Analyze new TMW/TMCA tests from raw controller output files.

The repository is material-agnostic. The same workflow can be used for aluminum alloys, stainless steels, Ni-base alloys, magnesium alloys, or other weldable materials, provided that the required test metadata and crack measurements are supplied in the manifest file.

---

## Repository structure

```text
.
├── README.md
├── START_HERE.md
├── ADD_LOCAL_RAW_DATA_AND_RUN.md
├── CITATION.cff
├── LICENSE
├── DATA_LICENSE_RECOMMENDATION.md
├── pyproject.toml
├── requirements.txt
├── .gitignore
├── config/
│   └── default_analysis_config.json
├── data/
│   ├── processed/
│   │   ├── tmw_oct2025_summary_standardized.csv
│   │   ├── tmw_oct2025_summary_original_headers.csv
│   │   ├── tmca_dec2025_summary_standardized.csv
│   │   └── tmca_dec2025_summary_original_headers.csv
│   ├── manifest/
│   │   ├── benny_tmca_manifest_prefilled.csv
│   │   ├── benny_tmw_manifest_prefilled.csv
│   │   ├── benny_tmca_all_raw_manifest_prefilled.csv
│   │   ├── benny_tmw_all_raw_manifest_prefilled.csv
│   │   ├── blank_tmca_screening_manifest_template.csv
│   │   ├── blank_tmw_bracketing_manifest_template.csv
│   │   └── run_manifest_template.csv
│   ├── control_csv_templates/
│   ├── examples/
│   ├── raw/
│   └── control_csv/
├── raw_data/
│   ├── TMCA/
│   └── TMW/
├── docs/
├── scripts/
├── src/
│   └── tmw_tmca_analysis/
└── tests/
```

---

## What data are included

The public package should include:

- Python analysis code.
- Processed summary CSV files used to reproduce the manuscript summary figures.
- Manifest templates for new TMW and TMCA tests.
- Prefilled manifests for the manuscript dataset.
- Raw-data inventory files.
- Documentation explaining the complete experimental and analysis workflow.

If raw controller logs are included, place them in:

```text
raw_data/TMCA/
raw_data/TMW/
```

The raw-data folders should contain the original controller-log folders, not generated output folders. Do not place the raw folders inside an extra `raw_private/` layer. The correct structure is:

```text
raw_data/TMCA/<TMCA campaign folder>/...
raw_data/TMW/<TMW campaign folder>/...
```

---

## Quick reproduction of manuscript summary results

To reproduce the processed manuscript summary figures and tables, run:

```bash
python scripts/reproduce_all.py
```

The outputs are written to:

```text
outputs/manuscript_reproduction/
```

This workflow uses the processed CSV files in:

```text
data/processed/
```

It does not require raw controller logs.

---

## Recommended experimental workflow

The complete analysis workflow follows the physical test sequence.

### Step 1: Perform TMCA tests for fast screening

TMCA uses the velocity history:

```text
V_high -> V_step -> constant deceleration a_dec
```

The purpose is to estimate the crack-arrest velocity, `V_NC`, from a single decelerating test. This value is used to identify a practical velocity range for final TMW bracketing.

### Step 3: Summarize TMCA screening results

After all individual TMCA tests have been checked, run:

```bash
python scripts/02_summarize_tmca_screening.py
```

This creates a TMCA summary table and a `V_NC` screening figure.

Then generate an initial TMW test plan:

```bash
python scripts/03_plan_tmw_from_tmca.py
```

## Running the included raw-data workflow

If the manuscript raw data are copied into `raw_data/TMCA/` and `raw_data/TMW/`, run a quick test first:

```bash
python scripts/10_run_benny_raw_data_workflow.py --limit-per-protocol 2
```

Then run the full workflow:

```bash
python scripts/10_run_benny_raw_data_workflow.py
```

The output is written to:

```text
outputs/benny_raw_data/
```

Main folders to inspect:

```text
outputs/benny_raw_data/01_tmca_run_analysis/run_plots/
outputs/benny_raw_data/02_tmca_screening_summary/
outputs/benny_raw_data/04_tmw_run_analysis/run_plots/
outputs/benny_raw_data/05_tmw_condition_fits/
outputs/benny_raw_data/06_tmw_condition_comparison/
```

---

## Manifest files

The manifest is the central file controlling the analysis. Each row corresponds to one weld test.

Important fields include:

```text
run_id
protocol
condition_id
control_csv
base_material
filler_material
current_a
preheat_c
v_high_mm_s
v_step_mm_s
a_dec_mm_s2
weld_start_time_s
weld_travel_speed_mm_s
l_weld_mm
l_crack_mm
l_surf_mm
l_ct_mm
v_nc_mm_s
include_in_summary
```

The code groups results by `condition_id`, so the same code can be used for AA7075, AA6061, AA5083, 304L stainless steel, Inconel, or any other alloy system.

---

File: data/processed/tmca_dec2025_summary_original_headers.csv
Test Name,Date,Base Material,Filler Material,V_step [mm/sec],Current [A],Spacer [mm],Load increas accepted?,End Crack position [mm],V_Measured [mm/sec]
B6F5SL_18,46021,6061,5356,0.3,160,3.6,no,153.1,0.0441199814218337
B6F5SL_19,46021,6061,5356,0.3,160,3.6,almost,145.7,0.061310349513939
B6F5SL_20,46021,6061,5356,0.15,160,3.6,yes,132.5,0.0526985464904219
B6F5SL_21,46021,6061,5356,0.15,160,3.6,yes,129.4,0.0548818572599874
B6F5SL_25,46079,6061,5356,0.3,160,3.6,yes,,0.0539037043953029
B6F5SL_26,46079,6061,5356,0.3,160,3.6,almost,,0.0548702113649261
B6F5SL_3,46084,6061,5356,0.3,160,3.6,yes,,0.0671605694351392
B6F5SL_14,46107,6061,5356,0.15,160,3.6,almost,141.3,0.065
B6F0SL_3,46021,6061,,0.3,160,3.6,yes,160.4,0.0271623401235154
B6F0SL_4,46021,6061,,0.3,160,3.6,almost,159,0.0284893444320005
B6F0SL_5,46021,6061,,0.2,160,3.6,no,159,0.0232227160586256
B6F0SL_6,46021,6061,,0.1,160,3.6,yes,143,0.0296426887352533
B6F0SL_H_12,46021,6061,,0.3,160,3.6,no,159.7,0.0279697693446978
B6F0SL_H_13,46021,6061,,0.3,160,3.6,no,157.1,0.0322797251095087
B6F0SL_22,46079,6061,,0.3,160,3.6,no,,0.0185319919112529
B6F0SL_23,46079,6061,,0.3,160,3.6,no,,0.0213714017669575
B6F0SL_H_21,46110,6061,,0.3,160,3.6,almost,155.9,0.0293275434656853
B6F0SL_H_22,46110,6061,,0.3,160,3.6,almost,152.6,0.035375701049065
B6F0SL_20,46111,6061,,0.3,160,3.6,almost,153.17,0.038
B6F5SL_24,46027,6061,5356,0.3,180,3.6,no,148.4,0.0531103423764445
B6F5SL_25,46027,6061,5356,0.15,180,3.6,no,134.2,0.0480175921421005
B6F5SL_26,46027,6061,5356,0.15,180,3.6,almost,141.14,0.0403531841090457
B7F0SL_15,46108,7075,,0.3,160,3.8,almost,150.9,0.047
B7F0SL_2,46096,7075,,0.3,180,4,no,147.9,0.0544791742039699
B7F0SL_27,46027,7075,,0.3,180,3.8,no,150.9,0.0498275008804263
B7F0SL_28,46027,7075,,0.3,180,3.8,no,149.27,0.0497409663619248
B7F0SL_3,46096,7075,,0.3,180,4,yes,146.8,0.0568676922537405
B7F0SL_4,46096,7075,,0.3,180,4,yes,142.3,0.06424548792439
B7F0SL_5,46096,7075,,0.3,160,4,yes,138.3,0.0736041193500732
B7F0SL_6,46096,7075,,0.3,160,4,no,158.5,0.0302383811703999
B7F0SL_7,46021,7075,,0.3,160,3.8,no,149.7,0.0495908185042265
B7F0SL_7,46096,7075,,0.3,160,4,no,147.7,0.0510702319138251
B7F0SL_8,46021,7075,,0.3,160,3.8,yes,132.2,0.0825375873889013
B7F0SL_9,46021,7075,,0.3,160,3.8,yes,129.2,0.0905258131271352
B7F0SL_H_11,46021,7075,,0.3,160,3.8,yes,152.2,0.0440211843592647
B7F0SL_H_16 ,46108,7075,,0.3,160,3.8,no,152.2,0.044
B7F0SL_H_17,46108,7075,,0.3,160,3.8,yes,152.4,0.042
B7F5SL_10,46096,7075,5356,0.3,180,4,no,116.3,0.117752725210018
B7F5SL_11,46097,7075,5356,0.3,160,4,yes,132.8,0.0858081110447386
B7F5SL_12,46097,7075,5356,0.3,160,4,no,144.3,0.0609276405362062
B7F5SL_13,46097,7075,5356,0.3,160,4,almost,137.46,0.0758356599333711
B7F5SL_16,46021,7075,5356,0.3,160,3.8,no,146.2,0.0589636678532254
B7F5SL_17,46021,7075,5356,0.3,160,3.8,almost,137.5,0.0764443150254811
B7F5SL_22,46027,7075,5356,0.3,180,3.8,yes,133.6,0.0851680670922688
B7F5SL_23,46027,7075,5356,0.3,180,3.8,yes,130,0.088398442048285
B7F5SL_7,46087,7075,5356,0.3,180,3.8,yes,122.2,0.105066937168526
B7F5SL_8,46087,7075,5356,0.3,180,3.8,almost,126.7,0.097110896948816
B7F5SL_8,46096,7075,5356,0.3,180,4,no,152.3,0.0454226995816151
B7F5SL_9,46096,7075,5356,0.3,180,4,no,145,0.0610603798157852
B7FT7SL_14,46021,7075,7075TiC,0.3,180,3.8,yes,128,0.0944110322934733
B7FT7SL_15,46021,7075,7075TiC,0.3,180,3.8,yes,130.9,0.0917884978936497
B7FT7SL_19,46110,7075,7075TiC,0.3,180,3.8,yes,126.3,0.0939303065356176

File: data/processed/tmw_oct2025_summary_standardized.csv
run_id,base_material,filler_material,preheat_c,v_step_mm_s,l_star,test_date_raw,test_date_iso,current_a,fmax_n
B7F0SL5_7,7075,Autogenous,,0.05,0,45953,2025-10-23,180,
B7F0SL11_17,7075,Autogenous,,0.07,0,45953,2025-10-23,180,
B7F0SL11_14,7075,Autogenous,,0.08,0.079,45953,2025-10-23,180,
B7F0SL3_9,7075,Autogenous,,0.1,0.599,45953,2025-10-23,180,
B7F0SL3_16,7075,Autogenous,,0.1,0.169,45953,2025-10-23,180,
B7F0SL10_13,7075,Autogenous,,0.105,0.121,45953,2025-10-23,180,
B7F0SL6_12,7075,Autogenous,,0.11,1,45953,2025-10-23,180,768
B7F0SL7_15,7075,Autogenous,,0.115,1,45953,2025-10-23,180,1497
B7F0SL12_2,7075,Autogenous,,0.13,1,45954,2025-10-24,180,864
B7F0PHSL2_18,7075,Autogenous,90,0.05,0,45953,2025-10-23,180,
B7F0PHSL3_23,7075,Autogenous,90,0.07,0,45953,2025-10-23,180,
B7F0PHSL4_19,7075,Autogenous,90,0.08,0,45953,2025-10-23,180,
B7F0PHSL5_20,7075,Autogenous,90,0.1,0.2300773896674337,45953,2025-10-23,180,
B7F0PHSL6_22,7075,Autogenous,90,0.105,0.8205922633079632,45953,2025-10-23,180,
B7F0PHSL6_24,7075,Autogenous,90,0.105,0.7894830850569786,45953,2025-10-23,180,
B7F0PHSL7_21,7075,Autogenous,90,0.11,1,45953,2025-10-23,180,1600
B7F0PHSL8_25,7075,Autogenous,90,0.115,0.9172117887036642,45953,2025-10-23,180,
B7F0PHSL9_3,7075,Autogenous,90,0.13,1,24/10/20205,,180,968
B7FT7SL2_6,7075,7075TiC,,0.07,0,45954,2025-10-24,180,
B7FT7SL3_7,7075,7075TiC,,0.1,0,45954,2025-10-24,180,
B7FT7SL4_8,7075,7075TiC,,0.11,0.032,45954,2025-10-24,180,
B7FT7SL4_12,7075,7075TiC,,0.11,0.054,45954,2025-10-24,180,
B7FT7SL8_13,7075,7075TiC,,0.113,1,45954,2025-10-24,180,629
B7FT7SL7_11,7075,7075TiC,,0.115,1,45954,2025-10-24,180,682
B7FT7SL6_10,7075,7075TiC,,0.12,1,45954,2025-10-24,180,516
B7FT7SL5_9,7075,7075TiC,,0.13,1,45954,2025-10-24,180,744
B7F5SL3_4,7075,ER5356,,0.07,0,45956,2025-10-26,180,
B7F5SL4_5,7075,ER5356,,0.09,0.066,45956,2025-10-26,180,
B7F5SL5_6,7075,ER5356,,0.1,0,45956,2025-10-26,180,
B7F5SL6_7,7075,ER5356,,0.12,0,45956,2025-10-26,180,
B7F5SL8_9,7075,ER5356,,0.13,0,45956,2025-10-26,180,
B7F5SL10_11,7075,ER5356,,0.132,0,45956,2025-10-26,180,
B7F5SL9_10,7075,ER5356,,0.135,0.757,45956,2025-10-26,180,
B7F5SL7_8,7075,ER5356,,0.14,1,45956,2025-10-26,180,1001
B6F0SL_15,6061,Autogenous,,0.02,0,46079,2026-02-26,160,
B6F0SL_16,6061,Autogenous,,0.04,0,46079,2026-02-26,160,
B6F0SL_17,6061,Autogenous,,0.06,1,46079,2026-02-26,160,317
B6F0SL_18,6061,Autogenous,,0.05,1,46079,2026-02-26,160,390
B6F0SL_19,6061,Autogenous,,0.045,0.8564516129032258,46079,2026-02-26,160,851
B6F0SL_20,6061,Autogenous,,0.042,0,46079,2026-02-26,160,
B6F0SL_21,6061,Autogenous,,0.044,1,46079,2026-02-26,160,366
B6F0SL_24,6061,Autogenous,,0.045,0,46079,2026-02-26,160,
B6F5SL_4,6061,ER5356,,0.05,0,46084,2026-03-03,160,
B6F5SL_5,6061,ER5356,,0.07,0,46084,2026-03-03,160,
B6F5SL_6,6061,ER5356,,0.09,1,46084,2026-03-03,160,253
B6F5SL_7,6061,ER5356,,0.08,0,46084,2026-03-03,160,
B6F5SL_8,6061,ER5356,,0.085,0.7154994259471872,46084,2026-03-03,160,
B6F5SL_9,6061,ER5356,,0.082,1,46084,2026-03-03,160,382
B6F5SL_10,6061,ER5356,,0.082,0.3203883495145631,46084,2026-03-03,160,
B6F5SL_11,6061,ER5356,,0.087,0,46084,2026-03-03,160,
